Repository: LIYunzhe1408/Research-on-automatic-descriptor-acquisition-method-for-NASICON-solid-electrolyte

Files:
	build corpus: data_aug.csv
	DIRECTORY of txt files to be extracted: ./result_literatures
IN:
	./result_literatures/xxxx.txt
OUT:
	./NER_result/xxxx.txt_test_knowledge_base.csv - for re input preparation

File: Algorithm/NER/result_literatures/67.txt
Although lithium-ion batteries are recognized as the most suitable power source for electric vehicles, they continue to pose a severe safety issue mainly arising from the use of flammable electrolytes. 
To improve safety, various types of solid electrolytes are explored as potential alternatives due to their non-flammability, high stability, and a wide electrochemical window. 
In particular, Li1+xAlxGe2-x(PO4)3 (LAGP) has many strengths such as a high total Li+ conductivity and low sensitivity against Li metal anode. 
Despite these benefits, practical use of LAGP is hindered by a significant loss of total Li+ conductivity due to large grain boundary resistance and interfacial resistance. 
As an effective way to increase the total Li+ conductivity of LAGP, we propose microstructural engineering with the structural modifiers (B2O3 and Bi2O3) with different functionalities. 
During synthesis, B2O3 facilitates the grain growth of LAGP, thereby reducing the number of grain boundaries. 
At the same time, Bi2O3 promotes the densification of LAGP with the advancement of its structural integrity. 
As a result of synergetic effect, the total Li+ conductivity of LAGP can be effectively improved at room temperature. 
Lithium-ion batteries (LIBs) have been successfully utilized as a universal power source for various mobile electronics owing to their high energy and power densities. 
Recently, the applications of LIBs have been extended to electric vehicles and large-scale energy storage systems. 
Unfortunately, current LIBs suffer from a significant safety issue arising from the use of flammable and volatile liquid electrolytes. 
Recently, much attention has been devoted to the development of all-solid-state batteries (ASBs) employing solid electrolytes (SEs) instead of the liquid electrolytes currently available. 
The ASBs offer many advantages over conventional LIBs in terms of safety, reliability, and achievable energy density. 
Thus, SEs should meet the technical requirements as follows: i) a high total Li+ conductivity; ii) a wide electrochemical window; iii) a good interfacial contact with active materials; iv) a high stability against moisture and air; and v) an efficient synthesis route.
During the last decade, various types of SEs with diverse crystal structures such as NASICON (Na superionic conductor), Li2S-based glass, garnet, and perovskite have been explored for practical use in ASBs. 
The poor structural stability against moisture and difficulty in the synthesis of sulfide-based SEs remain open problems. 
In particular, NASICON-type Li1+xAlxTi2-x(PO4)3 (LATP) has shown attractive features of a relatively high Li+ conductivity in bulk due to three-dimensional (3D) Li+ conduction pathways in the structure. 
However, the facile reduction of Ti4+ to Ti3+ by reacting with a Li metal anode is recognized as a critical drawback. 
In light of this issue, Li1+xAlxGe2-x(PO4)3 (LAGP) with a NASICON-type structure, in which Ti is substituted by Ge, has been developed as a potential candidate. 
Unlike LATP with a limited electrochemical window, LAGP offers a relatively broad electrochemical window due to the insensitivity of Ge4+ against metallic Li. 
Despite these advantages, the achievable Li+ conductivity of LAGP is still limited by high grain boundary resistance from the blocking effect and interfacial resistance due to the poor contact between LAGP crystals, which hinders practical use of LAGP in ASBs.  
For this purpose, B2O3 facilitates grain growth of LAGP, leading to a reduction in the number of grain boundaries to act as a bottleneck for Li+ conduction. 
In addition, Bi2O3 is effective for enhancing the structural integrity of LAGP crystals through densification by filling the free space between LAGP crystals, reducing interfacial resistance. 
Our approach will enhance the total Li+ conductivity of oxide-based SEs and, by extension, improve the electrochemical performance of ASBs as future energy storage systems. 
Polycrystalline LAGP was prepared by the Pechini method using citric acid, followed by a sintering process at 850 degree C. 
Citric acid (27.2 g, C6H8O7, >= 99.5%, Aldrich) was dissolved in ethylene glycol (300 ml, C2H6O2, 99.5%, JUNSEI), and then lithium nitrate (0.6636 g, LiNO3, >= 99%, Aldrich), germanium ethoxide (2.5288 g, Ge(OC2H5)4, >= 99.95%, Aldrich), aluminum nitrate (0.9378 g, Al(NO3)3·9H2O, >= 98%, Aldrich), and ammonium dihydrogen phosphate (2.1568 g, NH4H2PO4, >= 98%, Aldrich) were added to the solution under continuous stirring. 
After heating to 200 degree C to induce the sol-gel reaction, the gel was calcined at 350 degree C for 24 h until the color became black. 
The resulting powder was pelletized and placed on the Pt mesh for sintering at 850 degree C for 6h. 
For microstructural modifications, boron oxide (B2O3, 99%, Aldrich) and bismuth oxide (Bi2O3, 99.999%, Aldrich) were added after the sol-gel reaction, and then the precursors were sintered at 850 degree C for 6 h.  
The morphologies and microstructures of as-prepared LAGP were examined by field-emission scanning electron microscopy (FESEM, JEOL JSM-7000F) and transmission electron microscopy (TEM, ARM-200F, JEOL) combined with an energy dispersive X-ray spectroscopy (EDS). 
Moreover, powder X-ray diffraction (XRD, Empyrean, PAN analytical) and X-ray photoelectron spectroscopy (XPS, K-Alpha, Thermo Scientific) were conducted for identification of the phase and chemical states of the materials. Based on the Scherrer equation and Archimedes’ principle, the crystallite sizes and relative densities of LAGP were carefully estimated. 
AC-impedance spectra and linear scanning voltammetry (LSV) profiles were recorded using a potentiostat (SP-240, Bio-Logic) at 25 degree C. 
LSV measurements used a cell (stainless-steel || LAGP || Li) in which stainless steel served as the working electrode and Li metal as the counter and reference electrodes. 
The experiments were conducted at a scan rate of 10 mV s-1 in a voltage range from 2.0 to 7.0 V. 
The electrochemical performance of the ASB (Li || LAGP || NCM) cells was evaluated in a voltage range of 2.5 to 4.2 V with different current densities of 0.2, 0.5, 1.0, 3.0, and 5.0C (1C = 170 mAh g-1) at 65 degree C.  
Fig. 1 describes the synthesis of LAGP via the Pechini method followed by sintering at a temperature of 850 degree C. 
In principle, the total Li+ conductivity of LAGP is mainly determined by the sum of i) grain boundary resistivity or interfacial resistivity and ii) bulk resistivity toward Li+ migration.
From a materials perspective, it is essential to minimize both types of resistance induced by the microstructure of LAGP to achieve high total Li+ conductivity. 
B2O3 is applied to the sintering process to facilitate grain growth of LAGP and reduce the number of grain boundaries as barriers for Li+ conduction. 
Separately, Bi2O3 is introduced in the synthesis of LAGP to reduce the interfacial resistance between particles. 
The relatively low melting point of Bi2O3 allows this melted material to fill the free spaces between LAGP crystals, leading to effective densification. 
By a synergetic effect of B2O3 and Bi2O3, the resulting product (B2O3-Bi2O3-LAGP) has a larger grain size and improved structural integrity. 
It is expected that this microstructural engineering using structural modifiers (B2O3 and Bi2O3) will enhance the total Li+ conductivity of LAGP by minimizing grain boundary resistance and interfacial resistance.   
Fig. 2a compares powder XRD patterns of LAGP SEs prepared with different structural modifiers. 
The results confirmed that all reflections of as-prepared LAGP are well-matched with those of the NASICON structure (JCPDS 80-1922) composed of LiGe2(PO4)3 frameworks containing AlPO4 (21.8, 28.2, 35.9 degree ) and Li2O (20.5 degree ) as secondary phases. 
There was no sign of additional impurities in the magnified XRD patterns (Fig. 2b), indicating that the structural modifiers do not significantly affect the crystal structure of LAGP during synthesis. 
This is because B2O3 is amorphous in nature and volatile at high temperatures. 
In addition, the crystalline Bi2O3 is melted and transformed into a glass phase with an amorphous structure between LAGP particles. 
Based on compositional screening, the optimum concentrations of B2O3 and Bi2O3 were 5.0 and 2.0 wt%, respectively (Figs. S1 and S2). 
To elicit a synergetic effect, we prepared LAGP with both B2O3 (5.0 wt%) and Bi2O3 (2.0 wt%) at the optimized conditions. 
As expected, there was no difference in the XRD pattern of B2O3-Bi2O3-LAGP and that of LAGP prepared with different structural modifiers. 
To examine the effects of structural modifiers, we calculated the average crystallite size of each LAGP from the XRD patterns using the Scherrer equation. 
After sintering with B2O3 and Bi2O3, we found grain growth of B2O3-Bi2O3-LAGP, which was mainly induced by B2O3 addition but was not nearly as effective as B2O3-LAGP. 
On the other hand, we compared the relative densities of as-prepared LAGP pellets measured by Archimedes’ principle (Fig. 2d). 
Bi2O3-LAGP and B2O3-Bi2O3-LAGP exhibited slightly higher relative densities compared with pristine LAGP and B2O3-LAGP. 
This indicates that the addition of Bi2O3 is effective for increasing the relative density of LAGP, indicating that the densification of LAGP can be promoted by filling the free space with glass-phase Bi2O3. 
The morphologies of as-prepared LAGP with different structural modifiers were investigated by FESEM, as shown in Fig. 3. 
According to the FESEM observations, cube-like LAGP crystals were well developed during the synthesis, as previously reported. 
There is no difference in the shape of LAGP crystals engineered by the structural modifiers. 
A similar morphological change was found in the FESEM observation of B2O3-Bi2O3-LAGP (Fig. 3d). 
In contrast, strong signals for Bi were detected at the free spaces between B2O3-Bi2O3-LAGP crystals rather than inside the crystals (Fig. 3g). 
This result reveals that densification of B2O3-Bi2O3-LAGP was effectively promoted by filling the free spaces between crystals with glass-phase Bi2O3. 
It would be helpful to minimize grain boundary resistance and interfacial resistance for Li+ conduction in B2O3-Bi2O3-LAGP.  
Furthermore, the microstructure of B2O3-Bi2O3-LAGP was characterized using TEM, combined with EDS. 
Cube-like B2O3-Bi2O3-LAGP crystals are interconnected in the secondary particle, in which a strong signal for Bi is mainly detected at the interface between LAGP crystals. 
This suggests that glass-phase Bi2O3 plays a role in connecting LAGP crystals as well as filling the free space between LAGP crystals. 
There is no significant chemical transition induced by the addition of B2O3 and Bi2O3 during synthesis, which agrees with the XRD analyses as discussed above. 
The results confirm that B2O3 and Bi2O3 are fully utilized as structural modifiers in the tailored microstructure of B2O3-Bi2O3-LAGP after sintering at 850 degree C. 
To investigate the correlation between microstructure and total Li+ conductivity of LAGP prepared with different structural modifiers, AC-impedance spectra were carefully obtained at 25 degree C. 
Pristine LAGP exhibits a total Li+ conductivity of 8.4 * 10-5 S cm-1, and the corresponding impedance plot indicates that the impedance at grain boundaries and interfaces is a predominant factor of total Li+ conductivity (Fig. 5b). 
After structural modifications, B2O3-LAGP exhibits a total Li+ conductivity of 2.4 * 10-4 S cm-1 (Fig. 5c), higher than that of pristine LAGP, which is mainly attributed to grain growth of LAGP. 
As presented in Fig. 5e, B2O3-Bi2O3-LAGP shows the highest value of total Li+ conductivity (3.4 * 10-4 S cm-1) by combining the benefits of grain growth and densification. 
Such improvements are mainly attributed to the tailored microstructures reducing the number of grain boundaries and enhancing the structural integrity.  
To examine the feasibility of B2O3-Bi2O3-LAGP, ASB cells were configured with a commercial LiNi0.6Co0.2Mn0.2O2 (NCM622) cathode and a Li metal anode (Fig. S3). 
Prior to the electrochemical tests of ASB cells, the electrochemical stability of B2O3-Bi2O3-LAGP was examined by an LSV technique. 
The measurements were swiftly conducted at a scan rate of 10 mV s-1 at 25degree C in a voltage range from 2.0 to 7.0 V vs. Li/Li+ (Fig. S4). 
We confirmed that B2O3-Bi2O3-LAGP does not have an undesirable side reaction in the given voltage window. 
Fig. 6 shows the electrochemical performance of ASBs employing pristine LAGP and B2O3-Bi2O3-LAGP SEs tested in a voltage range from 2.5 to 4.2 V at different current densities of 0.2, 0.5, 1.0, 3.0, and 5.0 C (1C = 170 mAh g-1). 
For comparative purposes, a cell was also assembled with a conventional liquid electrolyte (1M LiPF6 dissolved in ethylene carbonate (EC) and ethyl methyl carbonate (EMC) with a volumetric ratio of 3:7) as a reference.  
Fig. 6a shows galvanostatic charge and discharge profiles of ASB assembled with pristine LAGP, in which the capacity of the cell was rapidly reduced along with an increase of current density. 
This is mainly attributed to the relatively lower total Li+ conductivity of pristine LAGP compared with the commercial liquid electrolyte (Fig. S5). 
Compared with the pristine LAGP cell, the B2O3-Bi2O3-LAGP cell with a tailored microstructure offers much higher capacity retention even at a high current density of 5.0 C (Fig. 6b). 
This is because the relatively higher total Li+ conductivity of B2O3-Bi2O3-LAGP induced by microstructural modification directly affects the performance of ASBs. 
Unfortunately, it still showed continuous capacity fading at high current densities due to limited total Li+ conductivity. 
Thus, further improvement in total Li+ conductivity and optimization of cell configuration are required for practical use of LAGP in ASBs. 
On the other hand, Fig. 6c shows the cycle performance of ASBs configured with pristine LAGP and B2O3-Bi2O3-LAGP at a constant current density of 0.2C during 50 cycles. 
The ASB with pristine LAGP exhibited a continuous capacity loss during cycles. 
In contrast, the B2O3-Bi2O3-LAGP allowed more improvement in cycle performance with higher coulombic efficiencies of ASB in the same condition. 
It is because Li+ migration can be facilitated by the grain growth and densification of LAGP. 
These results indicate that the electrochemical and structural stabilities of LAGP could be effectively improved via microstructural engineering of LAGP. 
The microstructure of LAGP was successfully tailored to enhance Li+ conduction by employing the structural modifiers (B2O3 and Bi2O3) during synthesis. 
The addition of B2O3 was effective for facilitating grain growth of LAGP, leading to the formation of larger LAGP crystals under the same synthesis conditions. 
The LAGP crystals were further interconnected by glass-phase Bi2O3 effectively filling the free-space between LAGP crystals. 
From a synergetic effect, the resulting B2O3-Bi2O3-LAGP exhibited a high total Li+ conductivity of 3.4 * 10-4 S cm-1 at room temperature. 
This finding supports the concept that the total Li+ conductivity of LAGP is a predominant factor for determining the performance of ASBs. 
Furthermore, the microstructural modification would be an effective way to improve the total Li+ conductivity by reducing the resistance arising from the grain boundaries and interfaces. 
In addition to the development of highly conductive LAGP solid electrolytes, the critical challenge for realizing ASBs is to form stable, conformal solid-solid interfaces that can facilitate Li+ transport between LAGP and active electrode particles, thereby making the composite electrodes electrochemically active. 
Our approach will provide a practical guideline to resolve the technical issues of NASICON-type SEs for successful implementation in ASBs in the near future.

File: Algorithm/NER/result_literatures/82.txt
High temperature operation of molten sodium batteries impacts cost, reliability, and lifetime, and has limited the widespread adoption of these grid-scale energy storage technologies. 
Poor charge transfer and high interfacial resistance between molten sodium and solid-state electrolytes, however, prevents the operation of molten sodium batteries at low temperatures. 
Here, in situ formation of tin-based chaperone phases on solid state NaSICON ion conductor surfaces is shown in this work to greatly improve charge transfer and lower interfacial resistance in sodium symmetric cells operated at 110 degree C at current densities up to an aggressive 50 mA cm-2. 
It is shown that static wetting testing, as measured by the contact angle of molten sodium on NaSICON, does not accurately predict battery performance due to the dynamic formation of a chaperone NaSn phase during cycling. 
This work demonstrates the promise of sodium intermetallic-forming coatings for the advancement of low temperature molten sodium batteries by improved mating of sodium–NaSICON surfaces and reduced interfacial resistance.
Molten sodium (Na) batteries offer great promise as one such energy storage system due to their high theoretical energy capacity and use of inexpensive and widely abundant materials.
Widespread adoption of molten sodium batteries, however, has been dramatically limited by the high operating temperatures (~300–350 degree C) necessary, in part, to achieve facile charge transfer between the molten sodium anode and the solid electrolyte separator needed for desirable battery performance.
The development of tin (Sn)-based ionic “chaperone” phase coatings on NaSICON (Na Super Ion CONductor, Na3Zr2Si2PO12) ceramic separators presented in this work enables the cycling of molten sodium batteries at low temperatures by facilitating improved charge transfer across the interface between the molten sodium and the solid electrolyte. 
Wetting of molten sodium, as determined by the measurement of contact angle, is often discussed interchangeably with charge transfer.
As Fig. 1a shows, contact angle is often a reflection of the degree of physical contact between the molten sodium and the ceramic separator at their interface. 
A low contact angle of <90 degrees implies intimate contact between the Na and the ceramic surface, while a high contact angle (>90 degrees ) implies poor contact at the Na–ceramic interface. 
As Fig. 1b shows, poor interfacial contact between the Na and the ceramic limits the surface area through with Na+ ions can travel, which dramatically increases the interfacial resistance as cations such as Na+ can only travel through localized  “choke points”  through the ceramic.
One method to improve wetting on b00-Al2O3 has been the extensive application of coatings, such as Ni nanowires, porous carbons, porous iron oxide, Pb particles, Bi islands, and a screen-printed Pt grid.
It can be seen in Fig. 1c, however, that there has been limited work undertaken to determine Na wetting below 150 degree C. 
Results from literature demonstrate that the wetting of Na, as determined by the contact angle of Na on the ceramic, proves to be very poor at temperatures below 150 degree C. 
The exception appears to be alloying Na with other low-melting temperature alkali metals (K, Rb, Cs).
Safety and stability are a concern with these alloys, however K and Rb are capable of ion exchange with the Na+ in b00-Al2O3, and the resulting volume expansion can cause the ceramic to fracture. 
Concerns about the safety of using the large mass of Cs neces-sary for grid-scale storage are noteworthy, in addition to its expense, due to its violent reactivity with water and formation of an explosive superoxide.
For the time being, alloying Na with alkali metals to improve the wetting at low temperatures appears to be impractical for large scale applications.
Prior work on molten Na wetting has focused on the use of b00-Al2O3. In the case of low temperature (T < 150 degree C) molten sodium batteries, however, NaSICON displays higher ionic conductivities compared to b00-Al2O3 at low temperature.
To date there have been few studies on the improvement of the interface between molten sodium and NaSICON at low temperature. 
One study used a deposited layer of indium tin oxide and another deposited graphene like carbon.
In b00-Al2O3, the poor wetting of Na is often attributed to the high surface tension of molten Na, combined with the formation of Na2O when molten Na reacts with adsorbed water on the surface of b00-Al2O3 or by the presence of surface Ca impurities leftover from synthesis.
It is unclear, however, if these mechanisms for poor wetting are applicable to NaSICON, which is synthesized in a very different manner and demonstrates substantially lower water reactivity than b00-Al2O3. 
For this work Sn was chosen due to its favorably low solubility in Na at low temperatures, and due to work that previously looked at the use of Sn as an anode in room temperature Na+-ion batteries.
Here, Sn coatings of various thicknesses on NaSICON are investigated for the purposes of enhancing interfacial contact and charge transfer between molten sodium and the solid electrolyte at 110 degree C. 
We demonstrate the dramatic lowering of overpotential in molten sodium symmetric cells with a NaSI-CON separator by the application of these Sn coatings. 
Furthermore, we show that wettability as measured by contact angle is an incomplete predictor of battery performance due to the dynamic formation of a Na+ ion-conducting NaSn chap-erone phase. 
This work opens up a new area of research towards the exploration of sodium intermetallic-forming metal coatings on NaSICON for improved molten sodium battery performance at low temperatures.
The resulting mixture was cleaned from the milling media with ethanol, dried with a rotary evaporator to remove the bulk ethanol, and further dried under vacuum overnight.
The NaSICON precursor powder was calcined at 600 degree C for 2 hours in air. 
Once cooled to 100 degree C the calcined powder was immediately moved to a dry nitrogen purge box, ground with a mortar and pestle, sifted, and poured into 1.125 inch die for pressing to 10 kpsi. 
The pressed cylinder was buried in NaSI-CON precursor powder containing a 5% excess of Na3PO4, within a b-Al2O3 crucible and covered before sintering in air at 1230 degree C for 12 h with a 5 degree C min-1 ramp and cooling rate. 
After sintering, the cylinder was sliced into approximately 1 mm thick disks using a low speed diamond blade saw. 
NaSICON disks used for sessile drop testing were polished on one surface to P2500 grit. 
NaSICON disks used for symmetric cell testing were polished to 0.8–0.9 mm thickness at P2500 grit on both sides.
Sn coatings were achieved by radio frequency (RF) magnetron sputtering using a Kurt J. Lesker Lab 18 thin film deposition system and a pure Sn target (99.99%, SCI Engineering Materials, 3 inch diameter). 
Deposition was performed under 5 mTorr argon, an output power of 200 W, and no intentional substrate heating. 
Polished NaSICON disks for wetting tests were coated with Sn on one side, while NaSICON disks for symmetric cells were coated on both sides to the specified thickness. 
Glass slides were coated with Sn on one side for profilometry and cross-sectional SEM for determination of Sn thickness.
Wettability testing was performed by the sessile drop technique. 
All wettability tests were performed in a glovebox under an Ar atmosphere. 
Both a piece of NaSICON and Na metal were heated on an Al block to 110 degree C. 
Molten Na was transferred to the NaSICON surface using a heated glass pipette. 
Contact angles were measured after 30 minutes.
Analysis of the surface morphology, composition by energy-dispersive X-ray spectroscopy (EDX), and thickness of Sn coat-ings was performed with a Zeiss Supra 55VP scanning electron microscope (SEM) at 10 kV. 
Surface morphology was analyzed on Sn-coated NaSICON. 
Sn coating thickness was determined analysis of coatings on glass slides which were scored and cleaved to expose the Sn coating cross-section. 
Phase identification of as-deposited Sn coatings on NaSICON was performed by X-ray diffraction (XRD), using a Bruker D2 Phaser diffrac-tometer with Cu Ka radiation. 
XRD of samples exposed to molten sodium, including wetting tests and cycling in symmetric cells, was performed using a Siemens D500 diffrac-tometer with Cu Ka radiation and custom beryllium dome chamber, described previously, to prevent exposure to ambient atmosphere.
Samples were mounted on an Al stub using pure Na in an argon-filled glovebox and sealed in the Be dome chamber before XRD analysis was performed. 
Profilometry was performed on Sn-coated glass slides using a Dektak 6M profilometer.
Cells were assembled in a planar configuration using custom glass cell parts. 
Glass chambers were sealed with a tung-sten rod current collector and filled with 4 g of molten sodium (Alfa Aesar, 99.8%, further purified by melting to remove surface oxidation) and cooled. 
A piece of NaSICON, with or without Sn coating, was placed between two filled chambers and the cell was sealed with EPDM O-rings (McMaster-Carr). 
Cells were assembled in a glovebox under an argon atmosphere. 
After assembly, the cell was placed in a 110 degree C oven for testing.
Electrochemical impedance spectroscopy (EIS) of symmetric cells was carried out using a Solartron ModuLab MTS analyzer at a frequency range of 1 MHz to 10 mHz, and at 0 V DC with respect to the open circuit potential. 
Symmetric cells were analyzed under an AC amplitude of 10 mV. 
Cycling tests were performed using an Arbin battery cycler, during which cells were charged and discharged for 1 h each at the specified current density. 
Each cell was cycled for 5 cycles at a given current density, starting at 0.5 mA cm-2 and increasing to 1, 2, 5, 10, 25, and 50 mA cm-2. 
Current density and resistance were determined based on geometric area of the NaSICON.
Sn coatings were deposited by radio frequency (RF) magne-tron sputtering and pure Sn phase was confirmed by XRD and EDX. 
Coating thickness was measured by profilometry and SEM of the cross-section of Sn coatings on glass slides. 
Actual measured values of coating thickness based on profilometry and direct measurement from SEM (Fig. 2) show some variation due to surface roughness, but it can be esti-mated that the thicknesses of the dense portion of the coating (neglecting rough surface features) are nominally 40 nm, 170 nm, 500 nm, and 700 nm. 
Notably, the 700 nm film showed significant variability to as thick as 1030 nm. 
Critically, however, all values are considered to be substantially above or below the critical thickness of Sn as determined by the solubility limit of Sn in molten Na at 110 degree C, discussed later. 
Each of the Sn coatings, as deposited, exhibit substantial roughness in their surface morphology, with surface roughness increasing with increasing coating thickness. 
SEM of the coating cross-section shows that the 40 nm coatings are non-conformal, with some bare patches of substrate on the order of a few nanometers. 
Representative EDX maps confirming the Sn coating on a NaSICON substrate are shown in Fig. S4 and S5.
As previously discussed, there have been limited studies to date on the wetting of molten sodium on NaSICON solid elec-trolytes, and no studies have been performed previously at low temperatures (<150 degree C). 
Previous work to improve molten Na wetting on b00-Al2O3 has discussed the importance of the “crit-ical thickness” of a coating, in relation to coatings made of metals that are partially soluble in molten sodium.
Critical thickness is the thickness above which the metal coating exceeds it solubility limit in the molten sodium, at which point a layer of the metal coating remains after contact with the molten sodium. 
Previous work has either used metal coatings below the critical thickness or developed island- or grid-type coating structures so as to prevent depositing a metal block-ing layer on the ceramic surface.
In this work, a layer of Sn was deposited at thicknesses both above and below the critical thickness, as determined by the solubility of Sn. 
The solubility limit of Sn at 110 degree C was calculated to be 6.7 * 10-3 wt% Sn using the FactSage 7.4 FTlite database.
For contact angle measurements taken by sessile drop technique, the critical thickness was estimated to be 100 nm. 
For symmetric cells, discussed later, the critical thickness was estimated to be 220 nm, due to the larger mass of sodium and increased contact area.
Wettability of the molten Na on the NaSICON was deter-mined by the sessile drop technique, in which the contact angle of the molten Na drop was measured on bare NaSICON and on Sn-coated NaSICON, in which the Sn coating thickness was below and above the critical thickness. 
A contact angle of <90 degrees is considered to demonstrate wetting of the liquid to the solid surface, while a contact angle of >90 degrees is considered to be non-wetting. 
Fig. 3a shows that at 110 degree C, molten sodium wet poorly to bare NaSICON and achieved a best contact angle of 123 degrees. 
Below the critical thickness, molten Na achieved a best contact angle of 92 degrees, while above the critical thickness, molten Na achieved a contact angle similar to that on bare NaSICON as shown in, respectively, Fig. 3c and e. 
Interestingly, Sn coatings exhibited a slight color change after deposition of the Na drop, seen most clearly in Fig. 3f as a ring of blue around the Na. 
Literature indicates a possible sodiation of the Sn, but XRD was unable to reveal any new phase formation, as is further illustrated in Fig. 6. 
Removal of the Na drop further demonstrates the poor wetting of the Na on bare NaSICON, shown in Fig. 3b, as most of the Na was easily removed. 
Na was difficult to remove from both Sn-coated NaSICON coupons, regardless of Sn thickness, as shown in Fig. 3d and f. 
In sum, Sn coatings below the critical thickness enhanced Na wetting on NaSICON, while those above the critical thickness did not change the contact angle as compared to bare NaSICON.
Wettability testing was performed, as contact angle is typically used as a method of screening different materials and approaches to improve wetting of molten sodium to a solid electrolyte. 
It is typically reasoned that improvement in the contact angle should correlate to decreased interfacial resistance and overall battery performance. 
The primary goal of this and other work, however, is not explicitly improved contact angle but instead improved charge transfer and lower interfacial resistance in a molten sodium battery.
With this in mind, symmetric cells were assembled using bare NaSICON and Sn-coated NaSICON to verify that the improved wettability observed in the contact angle testing correlated to lowered interfacial resistance and improved battery performance. 
Symmetric cells were tested with Sn coatings at thicknesses above (500 nm, 700 nm) and below (40 nm, 170 nm) the esti-mated critical thickness of 220 nm at 110 degree C.
Symmetric cells were cycled at different current densities to determine the effect of Sn-coated NaSICON on battery perfor-mance. 
Cells were cycled for 5 cycles at each current density, starting at 0.5 mA cm-2 and increasing up to 50 mA cm-2.
As can be seen in Fig. 4, the application of a Sn coating on NaSICON substantially lowers the overpotential of a symmetric cell compared to one assembled with bare NaSICON. 
Moreover, the presence of Sn stabilizes the cycling behavior. 
Whereas bare NaSICON displayed a charging voltage higher on the first cycle than subsequent cycles, Sn-coated NaSICON displayed a consistent charge–discharge profile. 
Analysis of the NaSICON after cycling, seen in Fig. S7, shows that Sn-coated NaSICON demonstrates excellent wetting to the Na compared to bare NaSICON, regardless of Sn coating thickness. 
Contrary to what was expected from the static contact angle testing, overpotential decreases with increasing Sn coating thickness; cells with coatings above the critical thickness (500 nm, 700 nm) show better performance compared to cells with coatings below the critical thickness (40 nm, 170 nm). 
From the contact angle testing alone, it would have been expected that very thick layers of Sn would have demonstrated large overpotentials due to poor wetting of the Na. 
Furthermore, a thick layer of Sn present at the interface would have been expected to act as a blocking layer, preventing the transport of Na+ ions as has been demonstrated previously with conformal Bi coatings.
As one measure of charge transfer, impedance spectroscopy was performed on all symmetric cells before and after cycling. 
This offset, related to the series resistance of the cell, is dominated by the NaSICON separator, but also includes the tungsten current collector, Na metal, and any bulk Sn-like coating on the NaSI-CON. 
The widths of the semicircles are attributed to charge transfer resistances across the Na–NaSICON interface. 
Before cycling, shown in Fig. 5a and b, a marked difference is seen between cells with or without a Sn coating. 
The large semicircle diameter is attributed to a large interfacial charge transfer resistance between the Na and the NaSICON. 
The Z0 axis offset is over double the resistance expected for NaSICON, implying poor surface contact between the molten Na and the NaSICON, as would be expected based on the contact angle measurements.
The addition of a Sn coating to the NaSICON separator in an uncycled cell not only decreases the semicircle diameter by an order of magnitude, but also lowers the Z0-axis offset by more than a factor of two. 
That is to say, the Sn coating decreases both the interfacial charge transfer resistance as well as the series resistance of the cell. 
The measured series resistances of 3.3–5.4 U (5.8–9.6 U cm2) are on par with those expected for NaSICON bulk and grain boundary resistances, implying improved surface intact with the NaSICON. 
While this performance is expected for Sn coatings below the critical thickness from contact angle testing, we see a similar trend for Sn coatings above the critical thickness as well. 
This trend implies that despite poor contact angles, molten sodium still achieves a good surface contact on the Sn-coated NaSICON. 
It is important to note that upon adding a Sn coating, another semicircle appears in the Nyquist plot. 
This additional semicircle is attributed to the replacement of the Na–NaSICON interface with the Na–Sn and Sn–NaSICON interfaces.
Thus, the Sn coating decreases the resistance of the system by both improving contact area by over a factor of two and decreasing the charge transfer resistance of the Na–NaSICON interface by greater than a factor of ten. 
This indicates no improvement to the contact area between the Na and the NaSICON during battery cycling. 
Cells assembled with Sn-coated NaSICON, regardless of Sn coating thickness, see the two semicircles present before cycling change to a single semicircle after cycling. 
As the Sn thickness increases from 40 nm to 700 nm, a clear trend is observed: the width of the semicircle decreases, while simultaneously shifting more positive along the Z0 axis. 
This is interpreted to mean that the charge transfer resistance across the Na–NaSICON interface decreases, while the series resistance of the cell modestly increases. 
Thus, increasing the starting Sn thickness effectively decreased the interfacial resistance of the Na–NaSICON interface after cycling. 
At the same time, increasing the Sn thickness modestly increased the series resistance of the cell by adding another highly conductive phase that the ions must pass through during cycling. 
This can be envisioned as a low resistance ionic chaperone phase, which facilitates the Na+ ion transfer between the NaSICON and the Na metal.
Air-sensitive XRD measurements were taken of the cycled Sn-coated NaSICON to characterize the NaSn chaperone phase. 
As Fig. 6 shows, XRD reveals the formation of the intermetallic phase NaSn. 
Based on this evidence, we conclude that the excess Sn forms a sodium ion-conducting intermetallic phase, rather than a blocking layer, on the surface of the NaSICON. 
No clear evidence of intermetallic formation was detected by XRD for static wetting tests, which may be due to the slow kinetics of sodiation when no bias is applied.
This further indicates a dynamic formation of NaSn during symmetric cell cycling, rather than a spontaneous sodiation of the Sn simply by contact with the molten Na. 
Interestingly, though both the 500 nm and 700 nm coating are above the critical thickness, we continue to see an improvement in the 700 nm coating over the 500 nm coating. 
As can be observed in Fig. S7, while the 500 nm and 700 nm coatings both exhibited excellent wetting, there are still some regions where the NaSICON was not fully wet in the 500 nm coating symmetric cells. 
We surmise that incomplete wetting is related to the observed lower performance, possibly due to reduced Sn solubility on less optimally-wetted surfaces.
This work demonstrates for the first time the successful use of Sn coatings to lower the charge transfer resistance of molten sodium on NaSICON at the low temperature of 110 degree C. 
This intermetallic acts as a Na+ ion-conducting layer on the surface of the NaSICON, decreasing interfacial resistance by more than an order of magnitude, and drastically decreasing the voltage required to drive a symmetric Na–NaSI-CON–Na cell at 50 mA cm-2. 
This work shows the promise of exploring intermetallic-forming coatings as a path towards lowering the interfacial resistance between molten Na and NaSICON at 110 degree C. 
Correlating improvements in low temperature battery performance are the key in improving the wide-spread utility of this important emerging energy storage technology.
