Repository: LIYunzhe1408/Research-on-automatic-descriptor-acquisition-method-for-NASICON-solid-electrolyte

Files:
	build corpus: data_aug.csv
	DIRECTORY of txt files to be extracted: ./result_literatures
IN:
	./result_literatures/xxxx.txt
OUT:
	./NER_result/xxxx.txt_test_knowledge_base.csv - for re input preparation

File: Algorithm/NER/result_literatures/2101__.txt
2000, 12, 2134-2142Sodium Mobility in the NASICON Series Na1+er2-xInx(P04)3Enrique R. 
Paris Instituto de Ciencia de Materiales, CSIC, Cantoblanco, 28049 Madrid, SpainJavier Campo Institut Laue-Langevin, B. 
156, 38042 Grenoble Cedex 9, FranceAnthony R. 
Relative P MAS NMR peak intensities of the five detected signals, attributed to the environments [P(OZr),-,(OIn), (r = 0-4)], are close to those expected for a random distribution of octahedral cations. 
This local probe allows us to rule out the existence of segregated metal-rich nanoregions. 
The mobility of Na at room temperature increases with the Na content. 
The increase of Na mobility causes spatial disorder at the M1 site as deduced from the variable-temperature NPD study. 
At low temperatures, the activation energies do not change significantly. 
The onset temperature for the curvature in the Z" fma Arrhenius plots, when reaching the high-temperature regime, depends on sodium content. 
The original NASICONs were solid solutions derived from NaZrzP3012 by partial replacement of P by Si with Na excess to balance the negatively charged framework to yield the general formula Na1+,ZrzP3-,Si,012 (0 = x = 3). 
Since then, a large number of related materials have been synthesized including the series Na1,,MM(PO,)3. 
Partial trivalent metal substitution at the octahedral metal site to give Na1++Zr2-,M,(PO4)s has been widely studied  Hong, H. 
The solid solution series Na1+Zr2-,In,(PO4)3 has the NASICON structure, although the compositional limit, xma,, has been a matter of discussion. 
There is one report of a complete range of solid solutions 0 = x = 2,5 but other studies indicate a two-phase mixture for x > 1.85.4" The structure of NasInz(PO,)s, recently determined from  Delmas, C.; Olazcuaga, R.; Le Flem, G.; Hagenmuller, P.; Cherkaoui, F.; Brochu, R. 
1981, 16, 285. Delmas, C.; Viala, J.-C.; Olazcuaga, R.; Le Flem, G.; Hagenmuller, P. 
Solid State Ionics 1981, 3/4, 209. Winand, J. 
M.; Rulmond, A.; Tarte, P. 
1990, 25, 4008. Saito, Y.; Ado, K.; Asai, T.; Kageyama, H.; Nakamura, 0. 
Solid State Ionics 1992, 58, 327. (a) Brochu, R.; Cherkaoui, F.; Delmas, C.; Olazcuaga, R.; Le Flem, G. 
(b) Miyajima, Y.; Miyoshi, T.; Tamaki, J.; Matsuoka, M.; Yamamoto, Y.; Masquelier, C.; Tabuchi, M.; Saito, Y.; Kageyama, H. 
The framework is built of XO4 tetrahedra linked by corners to MOs octahedra. 
Each XO, tetrahedron shares each corner with one MOs octahedron, and conversely, each MOs octahedron shares each corner with a different XO, group. 
The interstitial voids generated within the network are of two types known as M1 and M2 sites (1:3 multiplicity). 
An initial approach to correlate electrical parameters (ionic conductivities and activation energies) with generic average structural parameters (unit cell constants) was followed by scrutiny of specific structural factors such as the size of the bottleneck that connects the M1 and M2 sites." However, to establish possible correlations of this type, full crystal structure information is required. 
This may be obtained either by single-crystal diffraction or by Rietveld analysis of powder diffraction data. 
Several NMR studies of NASICONs have been carried out. 
 degreeP MAS NMR on the Na1+2. 
Experimental SectionStoichiometric amounts of Na:COs, In20s, (NH):HPO4, and ZrO; (prepared as described earlier"') were heated to give the  Lii, K-H.; Ye, J. 
1997, 131, 131. (a) Kholer, H.; Schulz, H.; Mater. 
(b) Kholer, H.; Schulz, H.; Mater. 
(c) Kholer, H.; Schulz, H. 
Solid State Ionics 1983, 9/10, 795. Yue, Y.; Li, L.; Zhou, F.; Pang, W. 
1992, 9, 75. Yue, Y.; Deng, F.; Hu, H.; Ye, C. 
1995, 235, 508. Jiger, C.; Barth, S.; Feltz, A. 
 Cherkaoui, F.; Villeneuve, G.; Delmas, C.; Hagenmuller, P. 
1986, 65, 298. Losilla, E. 
G.; Bruque, S.; Paris, M. 
To avoid unreacted ZrO; and the formation of MP;0; byproduct, the samples were heated at 0.5  degree C-min~' to 1000  degree C with intermediate regrinding (for 30 min every 150  degree C). 
The calcined materials were then reground in a planetary ball mill for 10 min and calcined at 1100  degree C for 24 h. 
This last treatment was repeated twice (for all samples) to obtain homogeneous products. 
Nine Na1,Zr>-n,(POy)s samples were prepared for x = 0, 0.2, 0.4, 0.8, 1.0, 1.2, 1.6, 1.8, and 2.0 and are labeled In,. 
XRPD patterns were collected at room temperature using a Siemens D5000 diffractometer with (0/20) Bragg-Brentano geometry. 
To check the progress of the reaction, patterns were recorded between 13 degree and 50 degree  with 0.04 degree step size and 1 s counting time. 
To refine the erystal structures by the Rietveld method,"" the profiles were collected between 13 degree and 125 degree  with 0.03 degree step size and 16 s counting time. 
NPD patterns for Ino& and Inis were collected on a D1B diffractometer (at ILL) operating under standard conditions with 2 = 2.54 A at 150, 200, 250, and 275 K using a cryostat and 293, 400, and 500 K using a furnace. 
Samples were spun at 10-12 kHz and spectra taken after z/2 pulse irradiation (3-4 us). 
A time interval of 2-90 s between successive scans was chosen, depending on the spin-lattice relaxation times of the nuclei. 
The number of scans was in the range 10-30. 
Chemical shifts are given relative to 85% aqueous HsPO; and to 1 M aqueous NaCl. 
To reduce Na mobility, "Na MAS NMR spectra were also collected at ~200 K under the same conditions. 
Analysis of both types of spectra was carried out using the Bruker program WINFIT. 
Deconvolution used a standard, nonlinear least-squares fitting method. 
The spinning rate and the position, line width, and intensity of components are determined automatically. 
Impedance data were collected on cylindrical pellets (~10 mm diameter and ~1 mm thickness) obtained by pressing fine powder at 150 MPa, for 30 s, with 3 wt %/vol PVA aqueous solution added as a binder (one drop each ~0.2 g). 
The pellets were heated at 2  degree C/min to 800  degree C to remove organic matter, sintered at 1230-1300  degree C for 2 h, and quenched to room temperature. 
To reduce possible volatilization of soda, pellets were covered with powder of the same sample during sintering. 
The porosities estimated from the pellet mass and geometry were in the range 8-23% (sample with x = 0 was impossible to sinter). 
Electrodes were made by coating opposite pellet faces with In-Ga alloy (~1:1). 
The impedance data were collected using a Hewlett-Packard 4192A impedance analyzer over the frequency range from 5 Hz to 13 MHz. 
The samples were studied from -25 to 200  degree C at approximately 15  degree C intervals. 
The pellets were mounted in a conductivity jig whose leads were shielded separately inside a tube furnace or a Dewar. 
For low-temperature measurements, the samples were allowed to equilibrate for ~1 h prior to measurements; temperatures were accurate to +1  degree C. 
Mater., Vol 12, No 8, 2000Losilla et alTable 1. 
Initial XRPD data indicated that the members of this series for x < 1.8 are crystalline single phases which have the rhombohedral R3c NASICON:-type structure. 
The x = 2 sample, NasInz(POy)s3, was a mixture of a NASICON-type phase plus an alluaudite type phase and was not studied further. 
The crystal structures were refined by the Rietveld method using the structure of NaZra(PO4)s as starting model.' The nominal Zr/In contents were assumed to be randomly distributed over the octahedral sites. 
It was also assumed, in the starting model, that there was full occupancy of the Na site at (0 0 0; 6b Wyckoff notation) and random distribution of the sodium excess on the M2 site (0.65 0 "/4; 18e). 
Then, the common overall parameters, scale factor, background coefficients, unit cell parameters, zero-shift error, and pseudo-Voigt coefficients,"" corrected for asymmetry,"" were optimized. 
It became apparent, during an early stage of the refinements, that experimental peak intensities, especially those for In{4 and Injs, were not reproducible. 
This was due to the presence of large microparticle aggregates (grains) without random orientation. 
This method of preparation, for In1s and In1s, gave a highly uniform layer of small particles randomly distributed on a glass fiber filter substrate with reproducible XRPD peak intensities. 
Once instrumental parameters had been taken into account, positional parameters were refined with the Zr/In ratios fixed at their expected values. 
The XRPD refinements of the initial model, with full occupancy of Na and the excess sodium on the Na site, yielded large isotropic tem Thompson, P.; Cox, D. 
1987, 20, 79. Finger, L. 
1994, 27, 802. (a) March, A. 
1986, 19, 267. (a) Davis, B. 
Powder Diffraction 1986 1, 240. 
(b) Cabeza, A.; Losilla, E. 
S.; Bruque, S.; Aranda, M. 
1998, 42, 228.perature factors for Na, Uiso ~ 0.10 Az, for samples with high x. 
These anomalously large values may be due to either spatial disorder or an occupancy lower than 1.00. 
Combined room temperature XRPD and NPD refinements for Injg and Injs showed that spatial disorder inside the M1 cavity was the main cause of the high temperature factors. 
Within two times the standard deviation, 1.5%, full occupancy of the M1 site was obtained in these two combined room temperature refinements. 
Finally, an isotropic temperature factor for each crystallographic framework site was refined. 
Rietveld analyses of the T-NPD data indicate the temperature at which positional disorder appears. 
Due to the limited 20 range, only isotropic temperature factors were refined and positional parameters and occupation factors were kept fixed at the values obtained in the room temperature combined refinements. 
The Uiso values obtained for Na at the M1 site  are anomalously very high, ~0.15 A2 at T > 400 K. 
Final Rietveld figures of merit were good (Table 1) with Rp ranging between 3 and 6%. 
Final refined unit cell parameters are also given in Table 1, atomic parameters in Table 2, selected distances in Table 3, and angles in Table 4. 
The areas of the bottleneck triangles, as defined in ref 14, are given in Table 1. 
As an example of the Rietveld refinement quality, the fit for the combined refinement of Ini.s is shown in Figures 1 and 2. 
The isotropic temperature factors for sodium atoms obtained from the T-NPD analyses are plotted in Figure 3. 
Room temperature P MAS NMR spectra for the Na1,Zr--,In,(PO,); series (Figure 4) are formed by five components with their corresponding spinning sidebands (not shown). 
In the NASICON structure, each tetrahedron shares oxygens with four octahedra, two in the same Mz(POy); unit and two in adjacent units. 
On the basis of homogeneous statistical distribution of triand tetravalent cations, the five observed components can be assigned to P(OZr)4, P(OZr);(OIn)1, P(OZr)3(OIn), P(OZr)(OIn)3, and P(OIn), environments. 
The position of the P MAS NMR peaks depends on the polarizing strength of cations that share oxygens with the PO, tetrahedra. 
Thus, strongly polarizing cations pull the electron density away from oxygens more effectively and cause the NMR peaks to shift to more negative values. 
The peaks occur at increasingly negative chemical shifts as the number of Zr neighbors increases. 
In addition to this "first-order" effect, in which the chemical shift values depend on the Sodium Mobility in Na1+,Zr2-In,(POsChem. 
Mater., Vol 12, No 8, 2000 2137Table 2. 
Na1 at (0.056, 0.051, 0.001). 
¢ Intralantern distance (along c-axis). 
 degree Interlantern distance (along c-axis). 
Bond Angles (deg) for the Na1+Zr2-. 
From the integrated intensities of the five observed "'P MAS NMR bands, the chemical composition of samples can be determined. 
1+ 4f,where intensities F;, with i = 0, 1, 2, 3 and 4, correspond to components with an increasing number of In atoms. 
From Zr/In ratios, the Zr (2 x) and In (x) contents of octahedra can be deduced, using the expression:Zr/In = (2 x)/x The deduced occupancies (Table 6) are very close to the nominal values used in the sample preparation."3Na MAS NMR spectra are given in Figure 5. 
The spectrum for NaZra(PO4)3 is formed by three sharp peaks at -18, -32, and -42 ppm that correspond to a unique signal produced by second-order quadrupole effects, related to the interaction of Na with the electric field gradient at sites with axial symmetry vg ~ 1.2 MHz and 7 = 0). 
The isotropic chemical shift value corrected for quadrupole effects was -14 ppm and line-broadening deduced from the spectral deconvolution was E,, = 0.9 ppm. 
Spectra for Ino& and Ino.1 are formed by a similar set of peaks, but the intensity of the peak at -32 ppm and the line width of the components increase with x. 
The experimental profile could not be reproduced with a single signal, indicating that there are at least two components. 
Two signals centered at ca. 
-13 and -17 ppm with similar quadrupole constant (vg ~ 1.1 MHz) 2138 Chem. 
Mater., Vol 12, No 8, 2000 veam anapogit #t> arie l6A LSorde H _ Cntarii PCs  xi€2Flgure 1. 
Room temperature XRPD Rietveld plot for NazeZroaln1.6(POa)s. 
Room temperature NPD Rietveld plot for Naz6Zrq4In16(POA)s. 
19or mms&Uiso x100 /A' 3 8a o o 150 200 250 200 s5o 400 450 TKFigure 3. 
Temperature evolution of the isotropic thermal parameter for Na at M1 and M2 sites of samples Injs and Ings from NPD data. 
The lines are B-spline fits only to guide the eye.but different -7 values, 0 and 0.8, give a satisfactory fit to these spectra. 
The average line broadenings were 8 and 17 ppm for Ing.s and Ing.4, respectively. 
For x > 0.8 phases, a single signal with axial characteristics was detected. 
The experimental envelope became sharper and shifted toward more positive chemical shifts as x increased. 
Losilla et al1\ sttNes _ _/ Wumge _/ Narg Nare __ j \Nnm Narz J /\\/\Zn   Nazo f/\l A \\L -32 8 (ppm) Figure 4. 
Centerbands of P MAS NMR spectra for the Na1:Zr--In,(PO;)s series. 
Line widths of the components are larger than those measured at room temperature (Figures 5 and 6). 
A small shift of the experimental envelope toward low-field values, observable in the Inis and Injs spectra, is detected when temperature is lowered. 
Representative impedance data for one composition at two temperatures are shown as impedance complex plane plots in Figure 7; similar plots were obtained for all compositions. 
At room temperature, a very broad arc is observed in which at least two poorly resolved components can be distinguished. 
Centerbands of 'Na MAS NMR spectra for the Na1+Zre-In«(PO.)s series at room temperature. 
Centerbands of 'Na MAS NMR spectra for the Na1+Zre-In«(PO.;)s series at 200 K.which is more developed at higher temperatures. 
The spike has an associated capacitance (calculated from the ideal relation Z" = (@C)~"), of ~0.1 uF and, since it is inclined to the Z' axis at ~70-80 degree, it indicates a blocking electrode response; therefore, the conducting species must be ionic, i e , Na+ ions. 
The total pellet resistance, Rr, is obtained from the intercept of the spike and/or the are (low-frequency end) on the Z' axis. 
Further information on the electrical microstructure of the sample and the separation of possible bulk/grain boundary contributions is obtained from spectroscopic Z"/M"' plots of the same impedance data (Figure 8). 
At room temperatures, the M" spectrum shows a broadened peak with associated capacitance (calculated from M"=Co/2C; at the maximum) of ~6 pF. 
Since the data were not corrected for the capacitance of the sample holder (a few pF, in parallel with the capacitance of the sample), this peak certainly represents the bulk response of the sample; the bulk high-frequency permittivity [calculated from e' = CA~1/8.854 x 10~"", where A is the sample area (area of electrode contact) and / the thickness] is in the range 10-50. 
The M" peak shows a clear shoulder on the lowfrequency side which is approximately coincident with the peak maximum in the Z" spectrum and has an uncorrected capacitance of ~13 pF. 
This is attributed to a thick grain boundary or constriction resistance atChem. 
425 K 0   0 b10 degree 240 degree 2 (@)Figure 7. 
Impedance complex plane plot for NasInZr(POy); at (a) 297 K and (b) 425 K. 
2.5 10 degree T=297 KZ" 1.7 108.3 10 degree 21 10 degree  logf (Hz)Figure 8. 
Impedance and modulus spectroscopic plots for NasInZr(PO;)s at 297 K.the region of grain-grain contacts and arises because the pellets were not fully densified. 
This component dominates the Z" spectrum and, therefore, forms the major part of the total resistance of the samples. 
A third component in the overall response is evident as a lower frequency shoulder peak in the Z" spectrum, with an associated capacitance of ~50 pF. 
This is attributed to a more traditional thin grain boundary region and makes a significant contribution to the overall pellet impedance; because its capacitance is quite high, it is 2140 Chem. 
Mater., Vol 12, No 8, 2000    n 3.0 w 6 -+-n, § 35b -4.. 
Arrhenius plots of the overall pellets conductivities for the Na;,,Zr5-,In,(PO;)s series. 
The overall pellet conductivities, in traditional Arrhenius format, are given in Figure 9. 
If it is assumed that the capacitances of the different regions are temperature-independent, then the fma data reflect the behavior of the corresponding resistances (since the relation 27fRC = 1 holds, ideally, at the peak maxima). 
Further, since R and C for a given component depend inversely on the geometry of the regions concerned, then the fma, data represent an intrinsic property, independent of geometry or volume fraction. 
To separate the various contributions to the overall sample impedances, Arrhenius plots of the frequency maxima of M" peaks are given in Figure 10 and the resulting activation energies in Table 1. 
The fmax data show a gradual increase with x for a given temperature, indicating that the bulk conductivity increases with x. 
This trend is not so apparent, however, in the overall conductivity data, since these are significantly influenced by grain boundary impedances. 
DiscussionA solid solution with a wide range of compositions, Na1+,Zrs-,In,(PO,)s (0.0 = x = 1.8), has been synthesized. 
M Intra-lantern P.(0 0 % M.~MInter-lantem           Figure 11. 
The intensity ratios of each pair of adjacent bands in each sample, corrected for statistical multiplicities, are near to the (2 x)/x values. 
This behavior indicates that the Zr/In distribution is nearly random and rules out the existence of nanoregions with different metal stoichiometries. 
Sample compositions deduced from the NMR intensities agree with the nominal values. 
Hence, it can be concluded that the samples have the expected compositions and are chemically homogeneous. 
However, the unit cell changes shape since a increases and c decreases with x (Table 1). 
These results are in agreement with previous observations." The present structural study allows us to explain these changes with x at an atomic level. 
On the basis of the structural data obtained by the Rietveld refinements, the anisotropic expansion can be rationalized as follows. 
The decrease in c with x correlates with a decrease in intralantern P-O-M angles, from 156.9 degree for Ing to 150.1 degree for Ini.s, leading to a compression of the lanterns in the c direction. 
Interlantern P-O-M angles do not change appreciably (Table 3). 
The evolution of the  degreeP MAS NMR bands along the series can be rationalized on the basis of these structural changes. 
The shifts in the  degreeP peak positions for each set of bands [P(OZr),-,(OIn),] have been  Shannon, R. 
Sodium Mobility in Na1+,Zr2-In,(POscorrelated with the variation of the P-O-M angles. 
As the P-O-M angles between adjacent Zra(PO4)s units (interlantern angles) show negligible variation, the shifts are ascribed to the changes of the intralantern P-O-M angles. 
A similar shift was detected in tectosilicates and assigned to the progressive modification of tetrahedral T-O-T angles of the network with AVSi substitution. 
The filling of the M2 sites produces also a considerable modification of their oxygen environment. 
For Ing, the M2 sites are vacant and the void is very anisotropic with four long distances to O (2 x 3.05 and 2 x 2.77 A) and four shorter distances to O (2 x 2.43 and 2 x 2.33 A). 
As this site is progressively filled, the environment becomes more regular (Table 3): Na-O bond distances become shorter and Na-O distances larger. 
For In1s, the distances are 2 x 2.92 and 2 x 2.68 A for O and 2 x 2.50 and 2 x 2.48 A for O. 
The main structural change produced along the series is the movement of O toward the M2 site, which stretches the lanterns, causing the metal to displace from the center of the octahedron toward the O face (Figure 11). 
This results in an opening of the O-M-O angles and a closing of the P-O-M angles (Table 4). 
At the same time, a small translation of the PO4 tetrahedra in the ab plane, far from the center of the lantern unit (0 0 /4), takes place. 
The more important degree of freedom, which adjusts along with the incorporation of Na on the M2 site, is the flexibility of the MOs octahedra, which distort by opening the O face, thus allowing these oxygens to move toward Na. 
The analysis of the structures show that the sizes and shapes of the bottlenecks connecting the M1 and M2 sites (Table 1) do not change significantly along the series. 
XRPD refinements are not stable for Na displaced from the M1 site center. 
However, the room temperature combined NPD and XRPD refinements showed positional disorder at the M1 site and few if any cation vacancies (<2%). 
The evolution of the thermally induced disorder of Na at M1 sites was analyzed indirectly by T-NPD by checking the U;,, of Na1 at  as a function of temperature. 
Thermal disorder starts approximately above 250 K for Ings and above 275 K for In1 4 (Figure 3). 
The temperature dependence of this activation is sharp for Inj& and smoother and larger for the Ings sample. 
U;,, thermal variation of Na at M2, for both samples, is by comparison much smaller. 
With the limited 20 range of the NPD data and the anomalously very high U;,, values for Na at M1 above 400 K, it is not possible to confirm full occupancy of M1 at T > 400 K. 
So, either more extensive Na spatial disorder or vacancy creation or both may occur at T' > 400 K. 
For Inog and Ing4, two signals are needed to explain the patterns recorded at room temperature. 
The signal at -13 ppm with 7 = 0 (axial symmetry) is assigned to Na at the center of M1 site, but the second signal at -17 ppm with 7 = 0.8 must be ascribed to structural sites of lower symmetry. 
Mater., Vol 12, No 8, 2000 21410.8, exchange of Na between the structural sites is detected. 
As a consequence, a unique "envelope" with an intermediate pattern is measured (Figure 5). 
The averaged signal sharpens with increasing x, indicating an increase in sodium mobility. 
For x > 1.2, NMR components are narrower, indicating the existence of some residual mobility for Na at 200 K. 
The signal measured at room temperature at -17 ppm does not correspond to any of these signals, and hence, it must be ascribed to a third sodium site. 
Occupation of these sites must be associated with the thermal spatial disorder detected in the combined NPD and XRPD Rietveld studies. 
These sites, out of the center of the M1 cavity and near to the structural M1M2 bottleneck, could minimize the electrostatic repulsion between contiguously occupied M1 and M2 sites. 
However, for high sodium mobilities, this signal cannot be detected, as rapid Na exchange masks signals of different sites. 
The low-temperature ""Na MAS NMR study has confirmed the existence of sodium mobility for all compositions at room temperature and the mobility increases considerably for x > 0.8. 
The electrical microstructure of the samples is complex, in part due to their incomplete sintering and densification. 
A thick constriction region between adjacent grains dominates overall conductivities. 
Nevertheless, the temperature and composition dependence of the bulk response can be obtained readily from the M" peak maximum and compared with that of the overall pellet The Arrhenius plots for the overall conductivities in the series do not show a clear trend (Figure 9). 
However, the M" data fall on a set of wellspaced approximately parallel lines showing a clear trend of increasing bulk conductivities with x. 
Conductivities increase by almost 2 orders of magnitudes along the series (Figure 10); however, the activation energies are almost constant (Table 1). 
Therefore, the variation in the M f.,,, data with x must be mainly attributed to variations in carrier concentration. 
An increase in overall conductivity with x has already been reported." Hence, when the pellet sintering is not satisfactory, the Arrhenius plot of M" f.,,, gives a good indication of the bulk response of the sample. 
Some insights into the similarities and differences between the bulk and thick grain boundary regions are obtained from a comparison of the frequency of the maximun of M" and Z", fm-x, versus 1/7 (Arrhenius plots). 
Three samples, representative of the behavior of the series, are shown in Figure 12. 
Due to the frequency limitations of the impedance equipment, M" fmax data were obtained over only a limited range of lower temperatures, whereas much more extensive data sets were obtained for Z" fmax. 
M" fmax data occur at 1-2 orders of magnitude higher than corresponding Z" fmax data but are essentially parallel for the temperatures over which both M" and Z" data were obtained. 
The parallel behavior of the M", Z" plots at lower temperatures shows that the conduction mechanism and the 2142 Chem. 
Mater., Vol 12, No 8, 20006.5 6.5 & & N 60 6.0 9 & n & s.s 55 2 _3P oA i4.0& o3.5 3.53.0 3.0 25 25 2.0 2.5 3.0 3.5 4.0 4.51000/T (K") Figure 12. 
It is well-established that even in single crystals, the Z" peaks always occur at lower frequencies than corresponding M" peaks. 
In extreme cases, such as Na B-alumina crystals, the peak separation may be 2 orders of magnitude; more commonly peak separations are often about 0.5-1 order of magnitude. 
The origin of the peak separations lies in the conduction mechanisms and the fact that the electrical response cannot be represented by simple, ideal, frequency-independent RC elements, but additional, frequency dependent admittances, or constant phase elements, are necessary in order to adequately model the experimental data. 
The curvature in the Z" y,« Arrhenius plots (Figure 12) is of the kind widely seen in materials with high ionic conductivity. 
At higher temperatures, the Z" data show curvature toward a region of lower activation energy. 
The explanation usually given is that, at lower temperatures, some defect clustering or local ordering of the mobile ions occurs, leading to an increase in the activation energy for conduction. 
The variable-temperature NPD study shows the development of a strong cation spatial disorder at the M1 site over the temperature range where the curvature is observed. 
Both phenomena are likely related as the relative destabilization of Na at M1 with temperature is probablyLosilla et alresponsible for decreasing the activation energy. 
The onset of the new regime slightly depends on the Na content as it occurs at lower temperatures as x increases. 
The existence of two regimes with different sodium mobilities agrees with the NMR results. 
The Na M1 sublattice "melting" decreases the activation energy as the relative destabilization of that site is essential for ionic conductivity. 
Charge carriers have to jump through the M1 site in order to migrate. 
The structure responds to the incorporation of Na on the M2 site by moving the O atoms toward those sites, reflecting the flexibility of the MOs octahedra. 
At room temperatures, Na mobility increases with Na content; for x = 0.4, the Na cations are rather localized, but for x > 0.8 compositions, important mobility gave a single line with averaged characteristics. 
The Arrhenius plots for the overall conductivites did not show a systematic trend but the plots of the M" fmax data showed a clear increase of bulk conductivities with x. 
T-NPD showed spatial disorder of Na at the M1 site above ~250 K. 
The low-temperature activation energies change very little with x, in agreement with negligible variation of the bottleneck size. 
So, the observed increase of conductivity with x is due to an increase in charge carrier (Na+) concentration. 
The observed curvature in the Z" fmax Arrhenius plots, likely related to the strong thermal disorder of Na at the M1 site, indicates the existence of two regimes with different sodium motion (localized at lower temperatures and extended at higher temperatures) in the series. 
We thank the British Council and MEC for support from the Acciones Integradas program. 
Neutron data were collected on D1B, ILL, through the Spanish-CRG beam time, which is acknowledged. 
This work was supported by the research grants MAT97-326-C4-4 and MAT98-1053-004-03 of CICYT. 
123456789

File: Algorithm/NER/result_literatures/304.txt
The guiding principle to extend cycle life of unstable SSEs, including NASICON materials, is to prevent direct contact between Li and the SSE. 
These approaches have resulted in varying degrees of improvement in stability. 
In principle, the protective layer between Li metal and the SSE should enable ion transport but prevent electron transport to impede the electrochemical reduction of the SSE.
Surprisingly, electronically-conducting protective layer materials, such as Ge and Al have recently been shown to significantly increase cycle life at moderate current densities.
Here, we demonstrate that thin Cr protection layers between Li and LAGP extend stable cycling times by more than an order of magnitude (from ∼30 h to >1000 h), and we also show that this improved stability is due to altered morphological growth trajectories of the interphase instead of complete prevention of interphase growth. 
We attribute the observed uniform growth and improved chemo-mechanical stability of the interphase region to the ability of the vapor-deposited Cr films to mitigate non-uniformities in ion transport near the interface, which can cause irregular growth and cell failure. 
A variety of electrochemical techniques, in conjunction with X-ray photoelectron spectroscopy (XPS) and scanning electron microscopy (SEM), support these conclusions. 
Beyond demonstrating unprecedented electrochemical stability for the Li/LAGP interface, these results indicate that stable performance may be attained through interface engineering specifically designed to control interphase formation in a variety of unstable materials.
A custom-built ALD system was used to deposit thin films of Al2O3. 
Trimethyl aluminum (Sigma-Aldrich, 97%) and DI water were used as precursors, and nitrogen was used as the carrier gas. The process temperature was 150 degree C, the process pressure was 0.33 Torr, and the base pressure was below 0.06 Torr. 
Bare and Cr-protected Li/LAGP/Li symmetric cells were fabricated using pellets that had been polished on both sides. 
In an argon-filled glove box, lithium disks (Sigma-Aldrich, 99.9%) with area of 0.486 cm2 were cleaned and pressed on either side of the pellets. 
The coin cells were pressed at 500 psi using a crimper. 
All symmetric cells were conditioned by cycling at −2 degree C for 5 min in each direction over 16 h. 
Electrochemical 0.1 mA cm impedance spectra were collected in the range from 3 MHz to 2 Hz before and at different times during cycling using a Bio-Logic SP-200 potentiostat. 
Galvanostatic cycling (and conditioning) was completed using a Bio-Logic VMP3 potentiostat at room temperature.
Pellets polished on both sides and coated with 30 nm Cr or 30 nm Cr on 6 nm Al2O3 were used for open-top cells. 
Bare and Cr-protected Li/LAGP/LFP full cells were fabricated using pellets that had been polished on one side. 
The solid-state LiFePO4 (LFP, MTI Corp.) cathode was made from an acetonitrile (Sigma-Aldrich, 99.8%) slurry containing LFP, polyethylene oxide (PEO, 5 million M.W., Sigma-Aldrich), LiTFSI (Sigma-Aldrich, 99.95%), and Super P carbon powder (MTI). 
PEO and LiTFSI were dissolved in acetonitrile in an 8:1 molar ratio before mixing with the other components. 
The composition of the slurry was 20 wt% PEOLiTFSI, 10 wt% Super P carbon powder, and 70 wt% LFP. 
The slurry was drop-cast onto the unpolished side of the LAGP pellet in the glove box, and a lithium disk was pressed onto the polished (bare or protected) side of the pellet. 
The full cells were galvanostatically cycled at a temperature of 60 degree C with voltage limits of 2.5 V and 4.0 V.
Half-cells with LAGP as the working electrode containing a liquid electrolyte were fabricated to study the electrochemistry of LAGP. 
LAGP slurries were made by mixing unsintered LAGP (70 wt%), Super P carbon powder (20 wt%), and PVDF-HFP (Kynar Flex) (10 wt%) in N-Methyl-2-Pyrrolidone (Sigma-Aldrich, 99.5%). 
The slurries were drop-cast on a copper foil and evenly spread using a doctor blade. 
Half-cells were made in 2032 coin cells using metallic lithium as the counter/reference electrode and 1.0 M LiPF6 in 1:1 ethylene carbonate:diethyl carbonate (Sigma-Aldrich, battery grade) as the electrolyte. 
The cells were pressed and sealed inside an argon-filled glove box. Cyclic voltammetry (CV) and galvanostatic cycling were performed on these cells using a Bio-Logic VMP3 potentiostat at room temperature.
Symmetric and full cells were studied ex situ using scanning electron microscopy (SEM). 
Cross-sectional SEM images were obtained by breaking the LAGP pellet after cycling (whenever Cr was used) or by using the pieces from fractured pellets if fracture occurred during electrochemical cycling (this was common for bare LAGP). 
The samples were exposed to air for less than 20 s to transfer them into the SEM. 
Given the significant changes in morphology due to interphase growth (on the order of tens of microns), we do not expect the short air exposure to affect the interpretation of the SEM data. 
The instrument used was a Zeiss Ultra60 FE-SEM with an accelerating voltage of 5 or 10 kV.
The open-top cells were analyzed using X-ray photoelectron spectroscopy (XPS) to determine the presence of lithium on the surface of the pellets. 
The analyzer was set with a dwell time of 100 ms and a pass energy of 50 eV with a resolution of 0.05 eV. 
The surface of the sample was ﬂooded with slow + ions using the ﬂood gun to compensate for surface electrons and Ar charging. 
The base pressure was 4.5* 10 −8 Torr, and it never exceeded 1.8* 10 −7 Torr during analysis. 
All the samples were transferred from the glove box to the XPS chamber using a vacuum transfer holder that kept the sample sealed without exposure to air during the transfer.
Despite this improved performance, Cr-protected symmetric cells cycled at higher currents were observed to exhibit shorter cycle life. 
Post-mortem cross-sectional SEM of Cr protected cells cycled at −2 degree C for over 120 h revealed filament-like interphase growth 0.3 mA cm as well as interphase formation deep into the bulk of the pellet, which results in chemo-mechanical degradation and fracture (Figure S2). 
This indicates the existence of a current density limit above which the Cr layer no longer enables a uniform and planar reaction front to grow. 
The filament-like growth and the presence of interphase within the bulk of the pellet resembles the growth of Li filaments reported in garnets, and the recent measurements of Li metal formation within the bulk of Li7La3Zr2O12 and Li2S–P2S5.
The interphase formation observed in the electrochemically-cycled sample in Figure 2 gives rise to an important question: is Li being plated/stripped, or is all the current being used for the electrochemical reaction of the SSE? 
It is difficult to determine the amount of Li plating/stripping solely from the electrochemical response in galvanostatic cycling of symmetric cells, and the extended galvanostatic cycling thus does not directly translate into extended Li plating/stripping. 
To address this question, we designed an open-top cell, as depicted in the inset of Figure 3a. 
This cell was operated by applying current in one direction to cause reduction at the deposited Cr layer on the top side of the cell, which was exposed to the argon environment of a glove box. 
Both sides of the LAGP pellet were coated with the Cr layer, but only one side of the pellet was initially in contact with Li. 
With this cell, we can detect reaction products on the “open-top” side of the pellet without the presence of a thick Li foil electrode that obscures the solid-state interface. 
The Cr layer on the top of the pellet behaves as the electrical contact, and a thicker Cu ring is used as an electrical connection.
The electrochemical signatures from galvanostatic experiments with two different open-top cells are presented in Figure 3a. 
The black trace in Figure 3a is from an open-top cell with only a 30 nm Cr layer on top, while the blue trace is from an open-top cell with a bilayer of 30 nm Cr on top of 6 nm Al2O3 deposited by atomic layer deposition (ALD). 
For the cell with only Cr, the cell voltage remained above 0 V during the initial stages of the discharge and gradually fell below 0 V after 0.2 h. 
The XPS data shown in Figures 3b and 3c indicate that Li entirely covered the Cr layer, since the Cr 2p peaks are no longer visible after discharge. 
These data suggest that while there is some electrochemical reaction of the LAGP at higher potentials, there is also some Li metal deposition to cover the Cr layer. 
The cell with the Cr-Al2O3 bilayer was also constructed and tested to examine the effects of the  electronically-insulating Al2O3 layer (which likely converts to a Li conducting LiAlOx phase in contact with Li).
For this bilayer cell, the cell voltage immediately became negative under applied current in Figure 3a, and the voltage showed an initial dip typically associated with a nucleation overpotential.
This behavior suggests that this sample features direct electrochemical deposition of Li metal without significant reaction of the LAGP to form an interphase. 
However, the XPS data shown in Figures 3b and 3c show that Cr 2p peaks are detected after plating Li within this bilayer cell, which likely means that Li did not plate uniformly when the Al2O3 layer was added between Cr and LAGP. 
These results indicate that the initial electrochemical behavior of the interface can be directed through judicious choice of interfacial layers.
Although the Cr-Al2O3 bilayer enabled preferential lithium deposition without interphase formation in the early times of this experiment, long-term cycling still resulted in the reaction of LAGP and the formation of a uniform interphase. 
A density of 0.2 mA cm 6 nm layer of Al2O3 alone at the interface did not result in improved stability (Figure 3d), indicating that the Cr layer was again necessary. 
Figure 3e shows that the interphase formed using the Cr-Al2O3
Additional investigation showed that the significantly increased stability is not due to the total prevention of reacted interphase formation by the Cr layers. 
Two identical symmetric cells with Cr-protected LAGP were constructed and tested under different conditions. 
Figure 2 shows SEM images of the interphase region formed electrochemically (Figures 2a and 2b) and chemically (Figures 2c and 2d). 
The darker contrast of the interphase in the SEM images arises because of the higher electronic conductivity of the interphase and the incorporation of a significant amount of Li, which has a lower atomic number. 
The thickness and morphology of the interphase for both cells is very similar, which is consistent with the impedance evolution discussed in Figure 1f. 
In both cases, the interphase is uniform and planar, with a sharp reaction front separating it from the pristine LAGP. 
First, it is clear that the Cr layer does not prevent the chemical reaction even when no current is applied, which indicates that Li atoms can diffuse through the Cr interlayer and react with the underlying LAGP. 
Second, the uniform morphology of the interphase in Figure 2a is significantly different than the non-uniform interphase that forms under identical electrochemical conditions with unprotected LAGP.
Uniform and planar interphases avoid these stress concentrations and can be stable for much longer times.
Finally, we examined the effects of the Cr interfacial layer on the electrochemistry of full cells. 
The cathode in these cells consisted of LiFePO4 (LFP) active material embedded in a poly(ethylene oxide) (PEO)-based polymer-electrolyte composite which was drop-cast on the top of the LAGP pellet (see Experimental). 
As shown in Figure 4, the Cr interfacial layer at the Li metal interface also extends stability of these full cells, and the full cells provide additional understanding of the behavior of these interfaces. 
Figure 4 shows the cycling behavior of Li/LAGP/LFP cells tested at 60 degree C using a current density of 0.1 mA−2. 
The data from the Cr-protected LAGP cell in Figures 4b and cm 4c show much greater cycling stability than the data from the bare sample in Figure 4a. 
The extended cyclability attained with Cr is again connected to the improved chemo-mechanical stability of the LAGP pellet. 
Figure 4d shows that a planar, uniform interphase was formed on the anode side of a similar sample with no signs of fracture after 500 cycles. 
We believe that failure of these protected cells occurs not due to fracture, but due to delamination of the cathode (as can be seen in Figure 4d).
Another feature evident from Figures 4a and 4b is that the Cr interlayer alters the voltage of the full cell. 
As shown in Figures 4a and 4b,the galvanostatic curves of the Cr-protected LAGP cell consistently show lower charge/discharge voltages than the bare cells by about 0.3 V. 
The average voltage of ∼3.4 V for the bare cell (Figure 4a) is consistent with the use of an LFP cathode and Li plating/stripping at the anode. 
The reduction in cell voltage for the Cr-coated cell is most likely due to the negative electrode reaction being reversible conversion of the LAGP instead of Li plating/stripping. 
To further investigate this possibility, we constructed conventional slurry-based electrodes with LAGP powder and examined their electrochemical behavior within liquid-electrolyte half cells (see Experimental section). 
Cyclic voltammetry and galvanostatic cycling of LAGP working electrodes showed that this material undergoes redox (likely a conversion reaction) between about 0.2 and 0.4 V vs. Li/Li (Figure S3). 
These additional results provide strong evidence that the shift in voltage of the Cr-protected solid-state cell in Figure 4b is due to reversible conversion reaction of the LAGP at the anode. 
Thus, these findings suggest that without the Cr protection layer, Li/LAGP/LFP full cells operate via Li plating/stripping at the anode, but when the Cr layer is added, it promotes the direct electrochemical conversion reaction of the LAGP. 
In the Cr-protected LAGP cells, the Cr layer represents an additional barrier for Li transport, which could frustrate Li plating/stripping and favor electrochemical conversion. 
At higher current densities, filamentary growth of the interphase occurs following a mechanism similar to that reported for bare LAGP.
We hypothesize that, while electron transport can be uniform due to the transport is still restricted due to immetallic Cr protection layer, Li perfect contact, which can lead to preferential localized growth of the interphase. 
Since the interphase is a MIEC reduction of pristine LAGP is favored at the interphase protrusions, where the ion transport distance is shorter. 
It is possible that higher pressures or other strategies to improve contact at the interface could improve stability at higher current densities.
This work shows that metallic protection layers can enable >1000 h of cycling time for NASICON-based lithium metal batteries, and it provides important insights into the mechanisms through which these metallic protection layers operate. 
We demonstrate that engineering the Li-SSE interface with metallic layers enables control over the evolution of the interphase, which is key for the long-term stability of LAGP. 
Cr interlayer films were found to significantly extend the lifetime of symmetric and full cells by promoting uniform interphase growth and delaying fracture at moderate current densities. 
At the same time, the Cr layers promoted reversible electrochemical conversion of the LAGP material instead of Li deposition/stripping. 
Experiments with electron-blocking Cr-Al2O3 bilayers showed initial promotion of Li plating, but long-term stability and interphase growth were similar Cr alone. 
These results are important since they demonstrate the underlying mechanisms that govern the action of metallic protection layers. 
In particular, the ability of the 30 nm Cr layers to allow Li to be transported while also reducing ion transport non-uniformities and improving stability could be beneficial when used with a variety of SSE materials. 
For ultimate stability, however, true electron-blocking layers to entirely prevent interphase formation, or other layers that can significantly slow the growth of the interphase, are seemingly required. 
In either case, the use of metallic layers in conjunction with these future protection materials could be advantageous. 
Thus, we expect that the findings reported here are an important step on the way toward the development of a diverse array of solid-state battery chemistries with long-term stability and high energy.
